Repository: anasbq/anasbq.github.io

# كتابة المقالات من Obsidian

كل مقالة في الموقع لها ملف Markdown هنا في `content/articles/` (والإنجليزية في `content/articles/en/`).
لما ترفع ملف جديد أو تعدّل ملف موجود، GitHub يبني صفحة المقالة بتصميم الموقع، ويضيف بطاقتها في
الصفحة الرئيسية أو يحدّثها، ويحدّث RSS. خلال دقيقتين تقريبًا يظهر التغيير في الموقع.

## شكل الملف

```markdown
---
title: "عنوان المقالة"
summary: "سطر واحد يظهر تحت العنوان وفي البطاقة وفي RSS"
lang: ar
date: 2026-10-30

status: draft
---

نص المقالة هنا...
```

| الخانة | معناها |
|---|---|
| `title` | العنوان |
| `summary` | الملخص، سطر واحد |
| `lang` | `ar` أو `en` |
| `date` | تاريخ النشر بصيغة `2026-10-30` |
| `slug` | اسم الملف في الرابط (اختياري). لو تركته، يُترجم العنوان العربي للإنجليزي تلقائيًا مثل لوحة التحكم، ويُكتب في الملف حتى ما يتغير الرابط بعدين |
| `status` | `draft` = مسودة ما تنشر، `published` = تنشر |

**النشر = غيّر `status: draft` إلى `status: published` وارفع.**
**التعديل = عدّل الملف وارفع.** المقالة نفسها تتحدث، ما تتكرر.

## الكتابة

| تكتب | يطلع |
|---|---|
| `## عنوان` و `### عنوان فرعي` | عناوين الأقسام |
| `**غامق**` و `*مائل*` | **غامق** و *مائل* |
| `H~2~O` و `m^2^` | رقم سفلي وعلوي |
| `- عنصر` أو `1. عنصر` | قائمة |
| `> نص` | اقتباس |
| `[النص](https://...)` | رابط |
| `$E=mc^2$` و `$$ \frac{a}{b} $$` | معادلة |
| `$\ce{2H2 + O2 -> 2H2O}$` | صيغة كيميائية |
| `![[صورة.png\|وصف الصورة]]` | صورة (لازم ملف الصورة يكون داخل مجلد الموقع) |
| `%% ملاحظة %%` | ملاحظة لك، ما تظهر في الموقع |

## الاستشهاد من Zotero (أسلوب IEEE)

| تكتب | يطلع |
|---|---|
| `[@parkAdvancesSnO2Efficient2022]` | [1] (الرقم رابط ينقلك للمصدر في آخر المقالة) |
| `[@saliba2016, p. 1990]` | [2, p. 1990] |
| `[@saliba2016; @gratzel2021]` | [2], [3] |

- في Obsidian: `Ctrl + P` ← **Zotero Integration: Cite**، واختر الورقة، فتنكتب لك تلقائيًا.
- الأرقام تمشي **بترتيب أول ذكر** للمصدر في المقالة، والمصدر المكرر ياخذ نفس رقمه.
- قائمة **المصادر** تنضاف لحالها في آخر المقالة بأسلوب IEEE. ولو كتبت `## المصادر`
  (أو `## References`) في مكان معين، تنحط القائمة تحته.
- تبي أسلوب APA (Author, Year) لمقالة معينة؟ أضف في أعلاها: `citation_style: apa`
- البيانات تجي من `content/references.json`، وهو ملف يحدّثه Better BibTeX من مجموعة **Website** في
  Zotero تلقائيًا. لو استشهدت بورقة مو موجودة فيه، النشر يوقف ويقولك أي ورقة.

## المقالات القديمة

المقالات اللي كانت موجودة قبل هذا النظام مكتوب فيها `layout: existing`. يعني الصفحة تحتفظ بتصميمها
الخاص (الرسومات التفاعلية، روابط الترجمة)، والتعديل يغيّر النص بس. الأجزاء اللي بين
` ```html ` و ` ``` ` هي أجزاء خاصة (رسومات وأزرار)؛ تقدر تعدّل النص اللي فيها، بس انتبه للوسوم.

## انتبه

- **عدّل المقالة من مكان واحد.** لو عدّلت مقالة من «تعديل الصفحات» في لوحة التحكم، تعديلك بيضيع
  أول ما تعدّل ملف الـ Markdown حقها. خلّ Obsidian هو مكان التعديل.
- **الحذف من لوحة التحكم** (المقالات ← حذف). يحذف الصفحة والبطاقة وRSS وملف الـ Markdown مع بعض.
  حذف الملف من هنا بس ما يحذف المقالة من الموقع.
- لو صار خطأ (مثلًا معادلة مكتوبة غلط أو خانة ناقصة)، GitHub يرسل لك إيميل، وتلقى السبب في
  صفحة **Actions** في المستودع. وتقدر تتأكد قبل الرفع بالأمر:
  `node tools/build-articles.mjs --check content/articles/اسم-الملف.md`

File: content/articles/lead-in-perovskite-solar-cells-debate.md
---
title: "الرصاص في الخلايا الشمسية البيروفسكايتية: بين الادعاء والدفاع"
summary: "هل يجب صنع خلايا البيروفسكايت وبها رصاص؟ جدل قائم في المجال العلمي بين أهمية وجود الرصاص لكفاءة الخلية الشمسية وبين وجودها من الممكن أن يسبب كوارث بسميتها."
lang: ar
date: 2026-10-29
slug: lead-in-perovskite-solar-cells-debate
status: published
layout: existing
---

عندما قُبلت في الماجستير وكنت فرحاً جداً أُبشر هذا وذاك أنني سأعمل في مجال أشباه الموصلات وخصوصاً في أحد التكنولوجيات الواعدة، حينها جاءني سؤال مباغت من أحدهم:

- هل ستستخدم الرصاص في الخلية الشمسية؟
- هممم.. على ما يبدو نعم كما هو مكتوب في الخطة البحثية!
- احذر منه! تعامل معه بحذر.

لم أفهم المقصد حينها حتى دخلت المعمل وبدأ المشرف يخبرنا عن إجراءات السلامة وأول ما بدأه هو تحذيرنا من مسحوق أصفر اسمه يوديد الرصاص، وأنت تتعامل معه يجب أن تلبس القفازات والكمامات وعند وزنه يجب أن تزنه داخل صندوق زجاج به قفازات خارجية يسمى (Glovebox)، وعند إخراجه يجب وضعه داخل صندوق آخر اسمه (Fume hood) وظيفته هي الحماية من استنشاق الأغبرة، أو الروائح السامة والخطرة التي تتصاعد أثناء إجراء التجارب. ما كل هذا؟ ما قصة هذه المادة؟ ولماذا كل هذا الخوف؟ ولماذا نستعملها من الأساس؟

لفهم ما يحدث هنا يجب أن تعرف مادة البيروفسكايت واستخدامها في الخلية الشمسية؛ البيروفسكايت هي اسم لعائلة من البلورات الصلبة لها ترتيب ذري معيّن، اشتُهرت في صناعة الخلايا الشمسية لما فيها من إمكانيات كبيرة في مستقبل الخلايا وغالباً ما تسمى بخلايا الجيل الثالث، بحيث تُطلى هذه المادة على زجاج شفاف موصل كطبقة مع طبقات أخرى لاكتمال الدائرة الكهربائية في الخلية وتحويل ضوء الشمس إلى كهرباء، في يناير 2026 وصلت كفاءة خلية صغيرة منها في المعمل إلى 27.87%! وهو رقم معتمد من مركز قياس صيني رسمي [[1](#ref-1)]. وحين تُوضع فوق خلية سيليكون في ما يسمى "الخلية المزدوجة"، وصلت خلية كبيرة بمساحة 261 سنتيمتراً مربعاً إلى كفاءة 33% في 2025، بشهادة المختبر الوطني الأمريكي للطاقة المتجددة [[2](#ref-2)].

ولنفهم حجم هذه الأرقام؛ أعلنت شركة LONGi في 2025 عن لوح سيليكون كامل بكفاءة تتجاوز 26% [[2](#ref-2)]. أي أن خلية بيروفسكايت صغيرة وحدها صارت تنافس أفضل ما وصل إليه السيليكون! وحين تُجمع معه في خلية مزدوجة تتجاوزه.

لكن معظم هذه الخلايا فيها كمية من الرصاص، والرصاص عنصر أساسي فيه، وبحسب منظمة الصحة العالمية تقول [[5](#ref-5)]:

>  أكثر من 3.5 مليون حالة وفاة على مستوى العالم في عام 2023 كانت ناجمة عن التعرض للرصاص، ويرجع ذلك في المقام الأول إلى تأثيراته على القلب والأوعية الدموية.
 
لكن في سنة 2026 وحدها نُشرت ورقتان تكادان تتعارضان، في أبريل نشرت مجلة Nature Energy مراجعة تصف سُمّية الرصاص بأنها عائق أمام تسويق هذه الخلايا [[3](#ref-3)]. وفي أكتوبر نشر فريق من جامعة هواتشونغ للعلوم والتكنولوجيا في الصين دراسة يبدأ عنوانها بعبارة "مخاطر الرصاص المبالغ فيها" [[4](#ref-4)].

أنا حقاً لم أفهم ما يحدث هنا! هل يجب أن أخاف من الرصاص واحذر منه أم إنها مبالغات؟ حسناً، في الحقيقة يجب أن اكون حذراً منه لأنه مثبت علمياً بخطره ولكن المشكلة إلى أي درجة يجب أن أكون حذراً؟ دُعيت إلى محكمة حتى أكون شاهداً على هذا الجدل القائم في الوسط العلمي بحكم وجودي في المعمل وأعمل على الخلايا البيروفسكايتية! وهذه المقالة أردت أن أنقل لكم ما حدث داخل القاعة (فكرة المحكمة خيالية).

في البداية المتهم هو الرصاص في الخلايا البيروفسكايتية؛ والسؤال الجدلي: هل وجوده في هذه الخلايا آمن وإلى أي حد، أم يجب أن نزيله ونبحث عن بديل؟ هناك فريقان، فريق الادعاء يتكلم باسم الباحثين الذين يرون أن هذا الرصاص أخطر مما يبدو. والدفاع يتكلم باسم الباحثين الذين يرون أن خطره صغير ويمكن حبسه.

## ما الذي يحدث هنا؟

في الجلسة الأولى يتقدم القاضي ليفهم ما يحدث ويطرح سؤاله الأول والذي به تبدأ الجلسة: ما الذي يحدث هنا؟

الادعاء: سيادة القاضي، تقول منظمة الصحة العالمية: "لا يوجد مستوى من التعرض للرصاص معروف بأنه خالٍ من الأضرار" [[5](#ref-5)]. مما يعني أن الرصاص خطر مهما كانت كميته، والذي نتحدث عنه لا يوجد شيء يحتويه، إنه جزء من مادة تستخدم في الخلايا الشمسية وتتحلل بالماء!

سأعرض عليك وعلى الشاهد ثلاثة أمور مع الأدلة، أولاً، أن هذا الرصاص يخرج حين يتضرر اللوح الزجاجي. ثانياً، أنه حين يخرج يدخل النبات بسهولة. ثالثاً، لا توجد حلول أُختبرت في الظروف الحقيقية، ولا يوجد اليوم نظام يضمن تطبيقها.

الدفاع: أيها القاضي، لا أحد في هذه القاعة يقول إن الرصاص مادة غير سامة! نحن نعرف ذلك لكن السؤال هو: هل الخطر الذي يحمله لوح البيروفسكايت كبير بما يكفي ليمنعنا من استعماله؟

لدي أدلة أن كمية الرصاص فيه صغيرة جداً، بل أصغر مما في ألواح شمسية تملأ أسطح البيوت في هذا الوقت وهذه الثانية، وأن التجارب في الهواء الطلق تُظهر أن التغليف الجيد يحبسه. وأن التربة تحتوي ما يهدر منه، وأن البديل ليس جاهزاً، وليس آمناً كما يبدو أيضاً.

فهم القاضي ما يحاول كل فريق تقديمه لكن كان لديه سؤال لفريق الدفاع: أنتم تحدثتم أن الكمية قليلة، لكن ماهي الكمية الموجودة في اللوح أصلاً؟

الدفاع: طبقة البيروفسكايت رقيقة جداً في الخلية الواحدة يكون سمكها بالنانومتر أي جزء من المليار من المتر، والمتر المربع من اللوح يحمل ما بين 0.4 و0.8 غرام من الرصاص تقريباً [[6](#ref-6)]، [[7](#ref-7)].
وأقدّم للمحكمة ولسيادتكم دليل من دراسة حديثة في أكتوبر 2026، أن كثير من ألواح السيليكون التي على أسطحنا اليوم تستعمل لحاماً فيه رصاص لوصل الخلايا ببعضها. حسب الدراسة، يحمل لوح البيروفسكايت من 2 إلى 3.9 غرام من الرصاص لكل كيلوواط، بينما يحمل لوح السيليكون الموجود في السوق حالياً  لحام من الرصاص تتراوح كميته من 36 إلى 53 غراماً [[4](#ref-4)]. أي قرابة عشرة أضعاف أو أكثر. ولم يطالب أحد بمنع ألواح السيليكون بسبب ذلك!

الادعاء: اعترض حضرة القاضي! المقارنة غير عادلة. السيليكون يستطيع أن يتخلص من الرصاص بتغيير اللحام فقط. أما البيروفسكايت فالرصاص جزء من تركيبته نفسها.

ودراسة الدفاع نفسها تحسب هذه الحالة، حاكى الباحثون سوق الطاقة الشمسية في الصين إذا استمر الحال حتى 2060. إذا استمرت صناعة البيروفسكايت كما هي اليوم، يتسرب منها قرابة 2,406 أطنان من الرصاص، أكثر من ألواح السيليكون ذات اللحام الخالي من الرصاص (قرابة 1,848 طناً). والسبب ليس الألواح على الأسطح بل المصانع؛ تقدّر الدراسة أن قرابة 59% من الرصاص الداخل إلى هذه الصناعة يخرج كنفايات، ومعظمه أثناء التصنيع [[4](#ref-4)]، والنفايات حضرة القاضي قد تضر البيئة ومن حولها!.

الدفاع: لكن حضرة القاضي الدراسة نفسها تقول إن أفضل الممارسات في التصنيع تخفض التسرب وخروجه كنفايات إلى قرابة 479 طناً، مقابل قرابة 8,554 طناً للسيليكون ذي اللحام من الرصاص، في حالة وصول البيروفسكايت إلى 40% من السوق. أي أقل بنسبة تصل إلى 94% [[4](#ref-4)]. المشكلة إذن في طريقة التصنيع، وطريقة التصنيع يمكن إصلاحها، ولهذا اختار الباحثون لعنوانهم عبارة "المخاطر المبالغ فيها".

الادعاء: "يمكن إصلاحها" قد سمعناها كثير، وبلا فعل. والدراسة تشترط لتحقيقه نظاماً يُلزم المصنع بالمسؤولية عن ألواحه في أي مكان، وهو نظام غير موجود اليوم في قطاع الطاقة الشمسية. وتفترض الدراسة أيضاً أن ألواح البيروفسكايت تنكسر بمعدل 2% سنوياً، أي عشرين ضعف السيليكون (0.1%). وتحذّر من أن التصدير قد ينقل التسرب إلى دول نامية، بعيداً عن الدول التي تصنع الألواح [[4](#ref-4)].

## ماذا يحدث حين يتحطم اللوح؟

سأل القاضي مُستفسراً: ماذا يحدث حين يتحطم اللوح؟

الادعاء: في 2015 عرّض فريق بقيادة ديفيد كاهين وغاري هودز أفلام البيروفسكايت لماء بدرجات حموضة مختلفة، وقاسوا كم رصاصاً يذوب منها [[8](#ref-8)]، هذه المادة لا تحتمل الماء.

وفي 2019 أجرى فريق من معهد أوكيناوا للعلوم والتكنولوجيا في اليابان تجربة أقرب إلى الواقع. أسقطوا كرة معدنية وزنها 358 غراماً على ألواح صغيرة، بطريقة تشبه اختبار البَرَد على الألواح الشمسية، ثم قطّروا عليها ماءً حمضياً يعادل مطراً غزيراً، اللوح بلا تغليف سرّب قرابة 34 ملغم من الرصاص لكل متر مربع في الساعة. واللوح المغطى بزجاج ومختوم من الحواف سرّب قرابة 32 ملغم، أي تقريباً الكمية نفسها. وحين حسب الباحثون شهراً من الشمس والمطر، وصل التسرب من هذه الألواح إلى قرابة 540 ملغم لكل متر مربع [[9](#ref-9)].

الدفاع: حضرة القاضي، الادعاء يحدّثك عن ألواح بلا تغليف حقيقي ولا حماية! لا يمت للواقع بصلة كأن نقول نأتي بنمر في حديقة الحيوان وعند زيارة الناس نفتح القفص عليهم!.

إذا كنا نتحدث عن الواقع دعني أحدّثكم عن ألواح مغلّفة ومحمية؛ في عام 2025 وضع فريق أوروبي ألواحاً على سطح مبنى في مدينة موتنز السويسرية لمدة تصل إلى تسعة أشهر، وجمع كل ماء المطر الذي سال منها. وفي اليوم 180 واليوم 243 ضربوا الألواح الكبيرة بكرات تحاكي البَرَد، والنتيجة؟ فقدت الألواح المغلّفة 0.072% فقط من رصاصها طوال التجربة، وأضافت ضربات البَرَد قرابة 0.002% فقط [[10](#ref-10)].
وحتى فريق 2015 الذي استشهد به الادعاء، حين حسب ما يحدث لو دُمّرت محطة شمسية كاملة، خلص إلى أن النتيجة "غير مرغوبة إطلاقاً، لكنها بعيدة عن أن تكون كارثية للبيئة" [[8](#ref-8)].

الادعاء: أشكر الدفاع على هذه التجربة، لأنها تحمل دليلي أيضاً، على السطح نفسه وُضعت خلايا مخبرية بتغليف بسيط، ففقدت 4.81% من رصاصها في سبعة أشهر، أي قرابة 67 ضعف ما فقدته الألواح المغلّفة جيداً [[10](#ref-10)]. كل الأمان معلّق إذن بجودة التغليف، وبقائه سليماً طوال عمر اللوح.
ومؤلفو التجربة أنفسهم يذكرون حدودها: الألواح نماذج بحثية لا منتجات تجارية، ولم يختبروا تحطم اللوح بالكامل، ولا الحرائق، ولا ما يحدث للوح حين ينتهي عمره ويُرمى. ويكتبون أنه "من السابق لأوانه بالتأكيد" إعطاء (ضوء أخضر) عام لكل جوانب نشر هذه الخلايا [[10](#ref-10)].

الدفاع: فلنأخذ أسوأ ما ذكره الادعاء: الحريق. حسبت مراجعة نُشرت في 2021 أن أقصى ما قد يخرج من لوح بيروفسكايت منزلي في حريق هو قرابة 20 غراماً من الرصاص. وحسبت أن لوحاً متضرراً قد يضيف قرابة 70 جزءاً في المليون إلى السنتيمتر العلوي من التربة تحته، بينما تحتوي التربة في المدن طبيعياً ما بين 50 و200 جزء في المليون [[6](#ref-6)].

## أين يذهب الرصاص بعد أن يخرج؟

القاضي: لكن السؤال هنا، إلى أين يذهب الرصاص بعد أن يخرج؟

الادعاء: هنا أقدّم أقوى أدلتي. في 2020 زرع فريق قاده أنطونيو أباتي من مركز هيلمهولتز في برلين نبات النعناع في تربة طبيعية، وأضاف إليها رصاصاً من البيروفسكايت. حين أضافوا 5 ملغم لكل كيلوغرام، ارتفع الرصاص في التربة بنحو 10% فقط. لكن الرصاص في جذور النعناع قفز من 12 إلى قرابة 27 ملغم لكل كيلوغرام، أي أكثر من الضعف. وحين جرّبوا الكمية نفسها من رصاص عادي من مركّب آخر، لم تظهر كل هذه الأرقام المرعبة! [[11](#ref-11)].

ويستنتج الباحثون أن رصاص البيروفسكايت يدخل النبات وسلسلة الغذاء بفعالية أكبر بعشر مرات من تلوث الرصاص المعتاد. ويكتبون أن أثره "لا يمكن تقديره على مقياس خطي" بين الكمية والضرر، وأن حد الأمان لهذه الخلايا "يجب أن يكون أقل من الأجهزة الإلكترونية الأخرى التي تحتوي الرصاص"، ويدعون إلى استبدال الرصاص بالكامل [[11](#ref-11)].

الدفاع: حضرة القاضي إن هذه التجربة مهمة، لكن انظروا إلى ظروفها: أصص فيها 100 غرام من التربة، ونوع واحد من التربة، ونباتات عاشت 20 يوماً.

في 2022 درس فريق سويسري بريطاني، من بينهم هنري سنايث من جامعة أكسفورد وهو من رواد هذا المجال، ما يحدث لرصاص البيروفسكايت في التربة تحت ظروف بيئية مختلفة. وجدوا أن التربة تسحبه من الماء بسرعة، وأن جزءاً كبيراً منه يلتصق بالمعادن الأخرى فيها فلا يتحرك. والأهم رصاص البيروفسكايت والرصاص العادي تصرّفا بطريقة متشابهة جداً. أي أنه ليس رصاصاً استثنائياً، وقواعد تقييم مخاطر الرصاص المعروفة تبقى صالحة له. ويصفون أثره على الكائنات في التربة بأنه "ربما يكون ليس بذاك التأثير في التربة الغنية بالأكسجين" [[12](#ref-12)].

وحين حسب فريق السطح السويسري ما تعنيه نتائجهم للتربة تحت الألواح، بقيت كل السيناريوهات الواقعية بين 24.3 و29.8 ملغم لكل كيلوغرام، والتربة هناك تحتوي أصلاً 24.2. أي تحت الحد الإرشادي السويسري، وهو 50 [[10](#ref-10)].

الادعاء: لاحظ يا سيادة القاضي عبارة "الغنية بالأكسجين". الدراسة نفسها تقول إن جزءاً صغيراً من الرصاص قد يتحرر من جديد على المدى الطويل حين ينقص الأكسجين، كما في التربة المشبعة بالماء [[12](#ref-12)].

أما أرقام التربة في تجربة السطح، فقد حُسبت بنموذج ولم تُقس في التربة عبر الزمن، كما يقول مؤلفوها. وفي السيناريو الكارثي، حين يخرج كل الرصاص، ترتفع التربة إلى ما بين 110 و193 ملغم لكل كيلوغرام، أي فوق الحد الإرشادي. وفي أسوأ حالة نظرية حسبوها تصل إلى قرابة 409، فوق حد التدخل السويسري وهو 200 [[10](#ref-10)].

ارتفع صوت الدفاع: والرقم نفسه، 409، أقل بخمس مرات تقريباً من حد التنظيف السويسري، وهو 2000. وهذه حالة نظرية افترض فيها الباحثون أن كل الرصاص يذوب ويتركز في حجم صغير من التربة. ولم تتجاوز أي حالة واقعية الحد الإرشادي [[10](#ref-10)].

## هل يمكن حبس الرصاص في الخلية ونمنع تسربه؟

احتد الصوت واعتلى بين الادعاء والدفاع، تدخل القاضي بمطرقته ليسكت الطرفين: على ما يبدو بأنكم تتحدثان عن المخاطر إذا تسرب الرصاص، لكن هل يمكن حبس الرصاص في الخلية ونمنع تسربه؟ 

الدفاع: نعم حضرة القاضي نستطيع حبس الرصاص بتحسين التغليف. في 2020 أضاف فريق من جامعة نورذرن إلينوي والمختبر الوطني الأمريكي للطاقة المتجددة طبقتين تمتصان الرصاص على وجهي الخلية: طبقة شفافة على الزجاج، وأخرى خلف الأقطاب المعدنية. حطّموا زجاج الخلايا بمطرقة، وجرحوا الطبقات بشفرة، ثم غمروها في الماء. وكرروا ذلك في ماء حمضي، وفي ماء جارٍ يقلّد مطراً غزيراً، وفي حرارة 50 درجة. في كل الحالات حبست الطبقتان قرابة 96% إلى 98% من الرصاص. ولم تنقص كفاءة الخلية، ولم يتغير أداؤها بعد قرابة 500 ساعة من التشغيل المتواصل [[7](#ref-7)].

وفريق أوكيناوا نفسه الذي استشهد به الادعاء لم يتوقف عند المشكلة. غلّفوا الألواح براتنج "يُصلح نفسه": إذا تشقق ثم سخن إلى 45 درجة، كما يسخن تحت الشمس، التأمت الشقوق. ومع التسخين قلّ تسرب الرصاص بمقدار 375 مرة. وفي حساب الشهر نفسه من الشمس والمطر، انخفض التسرب من قرابة 540 ملغم لكل متر مربع إلى قرابة 16 [[9](#ref-9)].

الادعاء: اعترض سيادة القاضي! انظر إلى أحجامها ومُددها. خلايا هذه التجربة مربعات طول ضلعها 2.5 سنتيمتر، غُمرت في الماء ثلاث ساعات، وشُغّلت قرابة 500 ساعة، أي قرابة ثلاثة أسابيع [[7](#ref-7)]. واللوح على السطح يجب أن يعمل سنوات طويلة.

أقدّم مراجعة Nature Energy المنشورة في أبريل 2026. ومن مؤلفيها يابينغ تشي، الذي قاد تجربة الراتنج ذاتي الإصلاح نفسها. تقترح المراجعة أن نقيس لهذه الطبقات أمرين: كم تحبس من الرصاص، وكم تعيش. وتقترح أن نقيّم هل يمكن تصنيعها على نطاق واسع وبتكلفة معقولة. ثم تقول إن الحل يحتاج إلى ثلاثة أمور معاً: مواد تحبس الرصاص، وبنية لإعادة تدوير الألواح في نهاية عمرها، وسياسات تُلزم المصنع بالمسؤولية [[3](#ref-3)]. إذا كان صاحب الحل نفسه يقول إنه لا يكفي الراتنج وحده، فالأمان ليس في تغليف الخلية، بل في منظومة لم تُبنَ بعد.

الدفاع: حضرة القاضي لم يقل أحد إن الحل يكفي وحده. لكن انظروا إلى اتجاه المراجعة نفسها: هي ترسم طريقاً للمضي بالرصاص، لا للتخلي عنه. تقترح أن يأتي رصاص الخلايا في البداية من إعادة تدوير بطاريات الرصاص الحمضية، وأن نصل في النهاية إلى دائرة مغلقة يُعاد فيها تدوير رصاص الألواح نفسها [[3](#ref-3)].

## ماهو البديل؟

ثم سأل القاضي فريق الادعاء: إن كنت لا تريد الرصاص في الخلايا، هل لديكم بديل؟

الادعاء: البديل موجود ويتقدم. أشهر بديل للرصاص هو القصدير. وفي أكتوبر 2025 نشرت مجلة Nature خلية قصدير من جامعة فودان الصينية وشركائها بكفاءة معتمدة 17.71% [[13](#ref-13)].

وتجربة النعناع نفسها اختبرت القصدير. كلما زادت كمية القصدير في التربة قلّت نسبة ما يمتصه النبات منها. وحتى عند 35 ملغم لكل كيلوغرام، لم يتجاوز القصدير في الأوراق 3.7 ملغم لكل كيلوغرام، وهو أقل بكثير من الحدود التي تتحملها منظمة الأغذية والزراعة [[11](#ref-11)].

الدفاع: ولكن في 2016 عرّض فريق بلجيكي من جامعة هاسلت أجنّة سمك الزرد إلى يوديد القصدير ويوديد الرصاص. التركيز الذي يقتل نصف الأجنة كان 0.09 مليمول من يوديد القصدير، مقابل 0.83 من يوديد الرصاص. أي أن القصدير بكمية قليلة فقط يكون أشد فتكاً بنحو تسع مرات عند التركيز نفسه من يوديد الرصاص [[14](#ref-14)].

وتجربة النعناع التي استشهد بها الادعاء وجدت أن بيروفسكايت القصدير، مثل بيروفسكايت الرصاص، أعاق إنبات بذور الملفوف ونموها المبكر [[11](#ref-11)]. ثم إن الفرق في الكفاءة ما زال قرابة عشر نقاط مئوية: 17.71% مقابل 27.87%. وكل نقطة كفاءة مفقودة تعني ألواحاً أكثر وتكلفة أعلى للحصول على الطاقة نفسها.

الادعاء: اقرأ يا سيادة القاضي تفسير الفريق البلجيكي نفسه. يوديد القصدير يتحلل في الماء ويطلق حمضاً قوياً، والباحثون يكتبون أن أذاه للأجنة يعود إلى انخفاض الحموضة لا إلى وجود المعدن القصدير. أما يوديد الرصاص فسبّب انحناء في عمود الأجنة الفقري وعيوباً في أوعية الدماغ الدموية، ويعيد الباحثون ذلك إلى الحموضة والرصاص معاً [[14](#ref-14)]. الحمض يمكن أن يُخفَّف ويُعادَل، أما الرصاص فعنصر لا يتحلل.

لا يوجد مستوى آمن من الرصاص. والرصاص في هذه الخلايا يذوب في الماء، وحين يخرج قد يدخل النبات بسهولة أكبر من الرصاص المعتاد. وكل الأدلة المطمئنة التي سمعتها تشترط شيئاً لم يتحقق بعد: تغليف يبقى سليماً طوال عمر اللوح، ومصانع نظيفة، وإعادة تدوير، وقوانين غير موجودة بعد. وإن فشل شيء من ذلك فقد يدفع الثمن من لم يصنع الألواح.

لا نطلب إيقاف البحث في البيروفسكايت. نطلب أن نخرج الرصاص من تركيبتها قبل أن نملأ بهذه الخلايا أسطح العالم.

الدفاع: سيادة القاضي، لوح البيروفسكايت يحمل رصاصاً أقل مما تحمله ألواح شمسية كثيرة على أسطحنا اليوم. وعلى سطح حقيقي، تحت المطر والبَرَد، فقد اللوح المغلّف جيداً أقل من عُشر واحد في المئة من رصاصه. والتربة تمسك معظم ما يفلت. والطبقات الماصة تحبس أكثر من 96% منه حين يتحطم اللوح. أما البديل فما زال متأخراً، وليس آمناً كما يبدو.

لا نطلب أن تثق بالرصاص. نطلب أن نحبسه، ونعيد تدويره، ونحاسب من يصنعه، بدلاً من أن نتخلى عن تقنية ستساعدنا لأن فيها خطراً نعرف كيف نديره.

انتهت المحكمة وعم الصمت في جميع أرجاء القاعة، حينها طلب القاضي أن اتقدم واتحدث عمّا دار هنا: إن الرصاص الذي نستخدمه في المعمل نكون حذرين جداً معه ولم نسمع أو نشاهد أي حادثة في المعمل ما دمنا متبعين إرشادات السلامة وبالغالب نتعامل معه في أماكن مخصصة تمنع الرصاص من الوصول إلى الباحث وإن أردنا التخلص منه هناك أوعية خاصة للرصاص ولا يمكن التخلص منه مثل باقي النفايات، هذا كل ما يجري في المعمل لكن خارج المعمل؟ لا أعلم، قد يبدو الخلاف حاداً هنا، والطرفان يتفقان على أكثر مما تتوقع حضرة القاضي. كلاهما يقول إن الرصاص يجب ألا يخرج من اللوح وأتفق معهم، وإن جودة التغليف هي الفيصل، وإن الألواح يجب أن يُعاد تدويرها في نهاية عمرها. حتى فريق السطح السويسري، وهو من أكثر الفرق اطمئناناً، ينصح بألا نستعمل كلمة "خطر" وحدها، بل أن نذكر معها احتمال حدوث الضرر وحجمه [[10](#ref-10)].

الخلاف الحقيقي في سؤال واحد: هل نقبل الرصاص ونبني حوله حواجز وقوانين، أم نزيله من التصميم من البداية حتى لو تأخرنا وخسرنا شيئاً من الكفاءة؟

حضرة القاضي هناك أسئلة كلا الطرفين رفعاها وأنا عاجز عن إبداء رأيي  ولا أعرف كيف اتصرف معها ولكن أثق في حكمك النهائي:

1. إذا قارنت البيروفسكايت بالسيليكون ذي اللحام الرصاصي فهو الأنظف. وإذا قارنته بسيليكون بلا رصاص انقلبت الصورة. أي مقارنة تراها عادلة؟
2. أصيص نعناع في المعمل امتص الرصاص بسهولة، وتربة في تجربة أخرى أمسكته بسرعة وحبسته. أيهما أقرب إلى الواقع؟
3. الطبقات التي تحبس الرصاص نجحت في تجارب استمرت ساعات وأسابيع، وتجربة السطح استمرت تسعة أشهر. هل يكفيك هذا لتثق بها طوال عمر اللوح؟
4. الأرقام المطمئنة تأتي من تغليف ممتاز وصناعة نظيفة. هل تثق أن هذا ما سيحدث حين تُصنع ملايين الألواح، وفي كل البلدان؟
5. خلايا القصدير اليوم أقل كفاءة بقرابة عشر نقاط مئوية. هل ننتظرها، أم نبدأ بالرصاص مع الحواجز ونبدّل حين يصبح البديل جاهزاً؟

حتى القاضي بقي حائراً على ما يحصل هنا وقرر عقد جلسة أخرى في موعد آخر غير معلوم حتى صدور دراسات علمية أكثر تتحدث عن هذا الموضوع، ولكن حين ذلك الموعد يبقى الحكم النهائي عندك أنت عزيزي القارئ.

## المصادر

<ol dir="ltr" lang="en" style="margin:0;padding:0;list-style:none;font-size:17px;line-height:1.75;color:#33342F;display:flex;flex-direction:column;gap:6px;font-size:15px;text-align:left;"><li id="ref-1" style="display:flex;gap:10px;scroll-margin-top:80px;"><span style="flex:none;min-width:2.2em;">[1]</span><span>pv magazine, “Chinese startup claims record-breaking 27.87% efficiency for single-junction perovskite solar cell,” Jan. 28, 2026. [Online]. Available: <a href="https://www.pv-magazine.com/2026/01/28/chinese-startup-claims-record-breaking-27-87-efficiency-for-single-junction-perovskite-solar-cell/" target="_blank" rel="noopener">pv-magazine.com</a></span></li><li id="ref-2" style="display:flex;gap:10px;scroll-margin-top:80px;"><span style="flex:none;min-width:2.2em;">[2]</span><span>LONGi, “LONGi announces two new global solar cell efficiency records,” Jun. 12, 2025. [Online]. Available: <a href="https://www.longi.com/en/news/new-world-record-in-snec-2025/" target="_blank" rel="noopener">longi.com</a></span></li><li id="ref-3" style="display:flex;gap:10px;scroll-margin-top:80px;"><span style="flex:none;min-width:2.2em;">[3]</span><span>D. Lin et al., “Mitigating lead toxicity towards safer commercialization of perovskite solar cells,” <em>Nature Energy</em>, 2026, doi: <a href="https://doi.org/10.1038/s41560-026-02037-2" target="_blank" rel="noopener">10.1038/s41560-026-02037-2</a>.</span></li><li id="ref-4" style="display:flex;gap:10px;scroll-margin-top:80px;"><span style="flex:none;min-width:2.2em;">[4]</span><span>Z. Liu et al., “Overstated Lifecycle Lead Risks of Perovskite Solar Cells and the Hidden Transboundary Displacement,” <em>Environmental Science &amp; Technology</em>, 2026, doi: <a href="https://doi.org/10.1021/acs.est.6c10721" target="_blank" rel="noopener">10.1021/acs.est.6c10721</a>. Summary: <a href="https://www.pv-magazine.com/2026/10/05/perovskite-may-leak-less-lead-than-lead-solder-silicon-say-scientists/" target="_blank" rel="noopener">pv magazine, Oct. 5, 2026</a>.</span></li><li id="ref-5" style="display:flex;gap:10px;scroll-margin-top:80px;"><span style="flex:none;min-width:2.2em;">[5]</span><span>World Health Organization, “Lead poisoning and health,” Fact sheet, Jun. 10, 2026. [Online]. Available: <a href="https://www.who.int/news-room/fact-sheets/detail/lead-poisoning-and-health" target="_blank" rel="noopener">who.int</a></span></li><li id="ref-6" style="display:flex;gap:10px;scroll-margin-top:80px;"><span style="flex:none;min-width:2.2em;">[6]</span><span>A. Mallick and I. Visoly-Fisher, “Pb in halide perovskites for photovoltaics: Reasons for optimism,” <em>Materials Advances</em>, vol. 2, no. 19, pp. 6125–6135, 2021, doi: <a href="https://doi.org/10.1039/D1MA00355K" target="_blank" rel="noopener">10.1039/D1MA00355K</a>.</span></li><li id="ref-7" style="display:flex;gap:10px;scroll-margin-top:80px;"><span style="flex:none;min-width:2.2em;">[7]</span><span>X. Li, F. Zhang, H. He, J. J. Berry, K. Zhu, and T. Xu, “On-device lead sequestration for perovskite solar cells,” <em>Nature</em>, vol. 578, pp. 555–558, 2020, doi: <a href="https://doi.org/10.1038/s41586-020-2001-x" target="_blank" rel="noopener">10.1038/s41586-020-2001-x</a>.</span></li><li id="ref-8" style="display:flex;gap:10px;scroll-margin-top:80px;"><span style="flex:none;min-width:2.2em;">[8]</span><span>B. Hailegnaw, S. Kirmayer, E. Edri, G. Hodes, and D. Cahen, “Rain on methylammonium lead iodide based perovskites: Possible environmental effects of perovskite solar cells,” <em>Journal of Physical Chemistry Letters</em>, vol. 6, no. 9, pp. 1543–1547, 2015, doi: <a href="https://doi.org/10.1021/acs.jpclett.5b00504" target="_blank" rel="noopener">10.1021/acs.jpclett.5b00504</a>.</span></li><li id="ref-9" style="display:flex;gap:10px;scroll-margin-top:80px;"><span style="flex:none;min-width:2.2em;">[9]</span><span>Y. Jiang et al., “Reduction of lead leakage from damaged lead halide perovskite solar modules using self-healing polymer-based encapsulation,” <em>Nature Energy</em>, vol. 4, pp. 585–593, 2019, doi: <a href="https://doi.org/10.1038/s41560-019-0406-2" target="_blank" rel="noopener">10.1038/s41560-019-0406-2</a>.</span></li><li id="ref-10" style="display:flex;gap:10px;scroll-margin-top:80px;"><span style="flex:none;min-width:2.2em;">[10]</span><span>A. Sidler et al., “Assessment of soil impacts from lead release by lead-halide perovskite solar cells based on outdoor leaching tests,” <em>EES Solar</em>, 2026, doi: <a href="https://doi.org/10.1039/D5EL00191A" target="_blank" rel="noopener">10.1039/D5EL00191A</a>.</span></li><li id="ref-11" style="display:flex;gap:10px;scroll-margin-top:80px;"><span style="flex:none;min-width:2.2em;">[11]</span><span>J. Li et al., “Biological impact of lead from halide perovskites reveals the risk of introducing a safe threshold,” <em>Nature Communications</em>, vol. 11, p. 310, 2020, doi: <a href="https://doi.org/10.1038/s41467-019-13910-y" target="_blank" rel="noopener">10.1038/s41467-019-13910-y</a>.</span></li><li id="ref-12" style="display:flex;gap:10px;scroll-margin-top:80px;"><span style="flex:none;min-width:2.2em;">[12]</span><span>F. Schmidt, L. Ledermann, A. Schäffer, H. J. Snaith, and M. Lenz, “Rapid sequestration of perovskite solar cell-derived lead in soil,” <em>Journal of Hazardous Materials</em>, vol. 436, p. 128995, 2022, doi: <a href="https://doi.org/10.1016/j.jhazmat.2022.128995" target="_blank" rel="noopener">10.1016/j.jhazmat.2022.128995</a>.</span></li><li id="ref-13" style="display:flex;gap:10px;scroll-margin-top:80px;"><span style="flex:none;min-width:2.2em;">[13]</span><span>T. Li et al., “Tin-based perovskite solar cells with a homogeneous buried interface,” <em>Nature</em>, vol. 648, pp. 84–90, 2025, doi: <a href="https://doi.org/10.1038/s41586-025-09724-2" target="_blank" rel="noopener">10.1038/s41586-025-09724-2</a>.</span></li><li id="ref-14" style="display:flex;gap:10px;scroll-margin-top:80px;"><span style="flex:none;min-width:2.2em;">[14]</span><span>A. Babayigit et al., “Assessing the toxicity of Pb- and Sn-based perovskite solar cells in model organism <em>Danio rerio</em>,” <em>Scientific Reports</em>, vol. 6, p. 18721, 2016, doi: <a href="https://doi.org/10.1038/srep18721" target="_blank" rel="noopener">10.1038/srep18721</a>.</span></li></ol>
